Repository: Sandrone-83/UniCostraction

# UniCostraction
universita di studi per LLM specializzati nel mondo delle costruzioni

# Edilizia_Pack — Training Pack per LLM del mondo costruzioni

Materiale di addestramento per costruire un LLM esperto di **edilizia, costruzioni,
progettazione, impiantistica, sicurezza cantieri, appalti, gestione del cantiere,
materiali, domotica/smart home, design, estetica, comfort abitativo e prezzi dei
materiali** — dall'artigiano al general contractor. **Tutto a licenza commerciale
libera, verificata una per una** (vedi `licenze_audit.json`).

## Cosa contiene

| Cartella / file | Contenuto | Licenza |
| --- | --- | --- |
| `parsed/manuali_us_gov.jsonl` | 13 manuali tecnici federali USA: impianti idraulici (US Navy Utilitiesman 1-2-3), carpenteria metallica (Steelworker x3), rilievo e disegno tecnico (Engineering Aid), calcestruzzo e dighe (US Bureau of Reclamation), legno strutturale (Wood Handbook USDA), antincendio (UFC 3-600-01) | Public domain |
| `parsed/ecfr_osha_1926.jsonl` | Regolamento completo OSHA 29 CFR 1926 sicurezza cantieri (607 record per sezione) | Public domain |
| `parsed/norme_italiane.jsonl` | **Normativa italiana completa**: D.Lgs 81/08 (1466 pp., ed. INL 2026), NTC 2018 (372 pp.), Circolare esplicativa 7/2019 (348 pp.), Ordinanza sismica 3274/2003, DPR 380/01 Testo Unico Edilizia, D.Lgs 36/2023 Codice Appalti | Atto pubblico / CC BY-SA |
| `parsed/ufgs_specs.jsonl` | 46 specifiche edilizie UFGS (US DoD, formato CSI) su tutte le divisioni: cantiere, strutture, finiture, impianti, infrastrutture | Public domain |
| `parsed/wiki_construction/` | 231 voci Wikipedia (EN+IT): strutture, materiali, geotecnica, impianti MEP, cantiere, infrastrutture + 2° giro: domotica/smart home (KNX, BACnet, Zigbee, Matter, MQTT, BMS), materiali e finiture, teoria del colore e design, stili architettonici, comfort termico/acustico/luminoso, economia dei prezzi | CC BY-SA 4.0 |
| `parsed/design_estetica.jsonl` | 11 trattati classici public domain: Vitruvio, Palladio (I quattro libri IT 1590 + EN 1736), Owen Jones, Ruskin (Seven Lamps + Stones of Venice), Dresser, Wharton & Codman, de Wolfe, Eastlake, Radford's Cyclopedia (home building/carpentry) | Public domain |
| `parsed/reports_us_gov.jsonl` | 48 NPS Preservation Briefs (restauro edilizio: muratura, coperture, serramenti, intonaci, ferro, accessibilità, umidità, antisismica) + FEMA P-749 progettazione sismica | Public domain |
| `parsed/materiali_prezzi.jsonl` | 11 serie storiche mensili PPI 1926-2026 (legname, cemento, calcestruzzo, acciaio, rame, gesso, isolanti…) con variazione anno su anno — l'occhio ai prezzi del LLM | Public domain (BLS/FRED) |
| `raw/bim_ifc/ifc_models/` | 6 modelli BIM IFC di edifici reali (casa, edificio alto, edificio grande, progetto avanzato) | MIT |
| `parsed/ifc_bim_index.jsonl` | Indice metadati dei modelli IFC (schema, entity types) | MIT |
| `raw/` | Testi grezzi sorgente (txt/xml/html estratti) | come sopra |
| `licenze_audit.json` | Audit completo licenze con attribuzioni e URL | — |
| `manifest.json` | Indice documenti e conteggi record | — |

## Formato dei record JSONL (training-ready)

Ogni riga di `parsed/*.jsonl` è un oggetto:

```json
{
  "doc_id": "manuali_us_gov_0042",
  "source": "manuali_us_gov",
  "license": "Public domain (opera del Governo federale USA)",
  "commercial_ok": true,
  "attribution": "Utilitiesman 1 (NAVEDTRA 14265) - U.S. Navy (1989)",
  "url": "https://archive.org/details/utilitiesmani024854mbp",
  "title": "...",
  "text": "...(~6000 caratteri, chunk su confini di paragrafo)"
}
```

File: Edilizia_Pack/raw/us_gov_pdf/nps_preservation-brief-15-concrete.txt (part 1 of 2)
15 
PRESERVATION 
BRIEFS 
Preservation of Historic Concrete 
Paul Gaudette and Deborah Slaton 
National Park Service 
U.S. Department of the Interior 
Introduction to Historic Concrete 
Concrete is an extraordinarily versatile building material 
used for utilitarian, ornamental, and monumental 
structures since ancient times. Composed of a mixture 
of sand, gravel, crushed stone, or other coarse material, 
bound together with lime or cement, concrete undergoes 
a chemical reaction and hardens when water is added. 
Inserting reinforcement adds tensile strength to 
structural concrete elements. The use of reinforcement 
contributes significantly to the range and size of 
building and structure types that can be constructed 
with concrete. 
While early twentieth century proponents of modern 
concrete often considered it to be permanent, it is, 
like all materials, subject to deterioration. This Brief 
provides an overview of the history of concrete and 
its popularization in the United States, surveys the 
principal causes and modes of concrete deterioration, 
and outlines approaches to repair and protection that 
are appropriate to historic concrete. In the context of this 
Brief, historic concrete is considered to be concrete used 
in construction of structures of historical, architectural, 
or engineering interest, whether those structures are old 
or relatively new. 
Brief History of Use and Manufacture 
The ancient Romans found that a mixture of lime putty 
and pozzolana, a fine volcanic ash, would harden 
under water. The resulting hydraulic cement became 
a major feature of Roman building practice, and was 
used in many buildings and engineering projects 
such as bridges and aqueducts. Concrete technology 
was kept alive during the Middle Ages in Spain and 
Africa. The Spanish introduced a form of concrete to 
the New World in the first decades of the sixteenth 
century, referred to as "tapia" or "tabby." This material, 
a mixture of lime, sand, and shell or stone aggregate 
mixed with water, was placed between wooden forms, 
tamped, and allowed to dry in successive layers. Tabby 
was later used by the English settlers in the coastal 
southeastern United States. 
The early history of concrete was fragmented, 
with developments in materials and construction 
techniques occurring on different continents and in 
various countries. In the United States, concrete was 
slow in achieving widespread acceptance in building 
construction and did not begin to gain popularity until 
the late nineteenth century. 
It was more readily accepted 
for use in transportation and infrastructure systems. 
The Erie Canal in New York is an example of the 
early use of concrete in transportation in the United 
States . The natural hydraulic cement used in the canal 
construction was processed from a deposit of limestone 
found in 1818 near Chittenango, southeast of Syracuse. 
The use of concrete in residential construction was 
Figure 1. The Sebastopol House in Seguin, Texas, is an 1856 Greek 
Revival-style house constructed of lime concrete. Lime concrete 
or "limecrete" was a popular construction material, as it could be 
made inexpensively from local materials. By 1900, the town had 
approximately ninety limecrete structures, twenty of which remain. 
Photo: Texas Parks and Wildlife Department. 
1 

Figure 2. Chatterton House was the home of the post trader at Fort 
Fred Steel in Wyoming, one of several forts established in the 1860s 
to protect the Union Pacific Railroad. The walls of the post trader's 
house were built using stone aggregate and lime, without cement. 
The use of this material presents special preservation challenges. 
2 
publicized in the second edition of Orson S. Fowler's A 
Home for All (1853) which described the advantages of 
"gravel wall" construction to a wide audience. The town 
of Seguin, Texas, thirty-five miles east of San Antonio, 
already had a number of concrete buildings by the 1850s 
and came to be called "The Mother of Concrete Cities," 
with approximately ninety concrete buildings made 
from local "lime water" and gravel (Fig. 1). 
Impressed by the economic advantages of poured gravel 
wall or "lime-grout" construction, the Quartermaster 
General's Office of the War Department embarked on a 
campaign to improve the quality of building for frontier 
military posts. As a result, lime-grout structures were 
constructed at several western posts soon after the Civil 
War, including Fort Fred Steele and Fort Laramie, both 
in Wyoming (Fig. 2). By the 1880s, sufficient experience 
had been gained with unreinforced concrete to permit 
construction of much larger buildings. A notable 
example from this period is the Ponce de Leon Hotel in 
St. Augustine, Florida. 
Figure 3. The Lincoln Highway Association promoted construction of 
a high quality continuous hard surface roadway across the country. 
The Boys Scouts of America installed concrete road markers along the 
Lincoln Highway in 1928. 
Extensive construction in concrete also occurred through 
the system of coastal fortifications commissioned by the 
federal government in the 1890s for the Atlantic, Pacific, 
and Gulf coasts. Unlike most concrete construction 
to that time, the special requirements of coastal 
fortifications called for concrete walls as much as 20 feet 
thick, often at sites that were difficult to access. Major 
structures in the coastal defenses of the 1890s were built 
of mass concrete with no internal reinforcing, a practice 
that was replaced by the use of reinforcing bars in 
fortifications constructed after about 1905. 
The use of reinforced concrete in the United States dates 
from 1860, when S.T. Fowler obtained a patent for a 
reinforced concrete wall. In the early 1870s, William E. 
Ward built his own house in Port Chester, New York, 
using concrete reinforced with iron rods for all structural 
elements. Despite these developments, such construction 
remained a novelty until after 1880, when innovations 
introduced by Ernest L. Ransome made the use of 
reinforced concrete more practicable. Ransome made 
many contributions to the development of concrete 
construction technology, including the use of twisted 
reinforcing bars to improve bond between the concrete 
and the steel, which he patented in 1884. Two years later, 
Ransome introduced the rotary kiln to United States 
cement production. The new kiln had greater capacity 
and burned more thoroughly and uniformly, allowing 
development of a less expensive, more uniform, and 
more reliable manufactured cement. Improvements in 
concrete production initiated by Ransom led to a much 
greater acceptance of concrete after 1900. 
The Lincoln Highway Association, incorporated in 
1913, promoted the use of concrete in construction of a 
coast-to-coast roadway system. The goal of the Lincoln 
Highway Association and highway advocate Henry 
B. Joy was to educate the country in the need for good 
roads made of concrete, with an improved Lincoln 
Figure 4. The highly ornamental concrete panels on the exterior 
facade of the Baha'i House of Worship in Wilmette, Illinois, illustrate 
the work of fabricator John ]. Earley, known as "the man who made 
concrete beautiful." 

Figure 5. Following World War II, architects and engineers took 
advantage of improvements in concrete production, quality control, 
and advances in precast concrete to design structures such as the Police 
Headquarters building in Philadelphia, Pennsylvania, constructed in 
1961. Photo: Courtesy of the Philadelphia Police Department. 
Highway as an example. Concrete "seedling miles" 
were constructed in remote areas to emphasize the 
superiority of concrete over unimproved dirt. The 
Association believed that as people learned about 
concrete, they would press the government to construct 
good roads throughout their states . Americans' 
enthusiasm for good roads led to the involvement 
of the federal government in road-building and the 
creation of numbered U.S. routes in the 1920s (Fig. 3). 
During the early twentieth century, Ernest Ransome 
in Beverly, Massachusetts, Albert Kahn in Detroit, and 
Richard E. Schmidt in Chicago, promoted concrete 
for use in "Factory Style" utilitarian buildings with 
an exposed concrete frame infilled with expanses 
of glass. Thomas Edison's cast-in-place reinforced 
concrete homes in Union Township, New Jersey 
(1908), proclaimed a similarly functional emphasis 
in residential construction. From the 1920s onward, 
concrete began to be used with spectacular design 
results: examples include John J. Earley's Meridian 
Hill Park in Washington, D.C.; Louis Bourgeois' 
exuberant, graceful Baha'i Temple in Wilmette, Illinois 
(1920-1953), for which Earley fabricated the concrete 
(Fig. 4); and Frank Lloyd Wright's Fallingwater 
near Bear Run, Pennsylvania (1934). Continuing 
improvements in quality control and development 
of innovative fabrication processes, such as the 
Shockbeton method for precast concrete, provided 
increasing opportunities for architects and engineers. 
Wright's Guggenheim Museum in New York City 
(1959); Geddes Brecher Qualls 
& Cunningham's Police 
Headquarters building in Philadelphia, Pennsylvania 
(1961); and Eero Saarinen's soaring terminal building at 
Dulles International Airport outside Washington, D.C., 
and the TWA terminal at Kennedy Airport in New 
York (1962), exemplify the masterful use of concrete 
achieved in the modern era (Fig. 5). 
Figure 6. The Bailey Magnet School in Jackson, Mississippi, was 
designed as the Jackson Junior High School by the firm of N. W. 
Overstreet & Town in 1936. The streamlined building exemplifies the 
applicability of concrete to creating a modern architectural aesthetic. 
Photo: Bill Burris, Burris/Wagnon Architects, P.A. 
Figure 7. Detailed bas reliefs as well as sculptures, such as this lion at 
the Bailey Magnet School, could be used as ornamentation on concrete 
buildings. Sculptural concrete elements were typically cast in molds. 
Throughout the twentieth century, a wide range of 
architectural and engineering structures were built using 
concrete as a practical and cost-effective choice-and 
concrete also became valued for its aesthetic qualities. 
Cast in place and precast concrete were readily adapted 
to the Streamlined Moderne style, as exemplified by the 
Bailey Magnet School in Jackson, Mississippi, designed 
as the Jackson Junior High School by N.W. Overstreet 
& Town in 1936 (Figs. 6 and 7) . The school is one of 
many concrete buildings designed and constructed 
under the auspices of the Public Works Administration. 
Recreational structures and landscape features also 
utilized the structural range and unique character of 
exposed concrete to advantage, as seen in Chicago's 
Lincoln Park Chess Pavilion, designed by Morris 
Webster in 1956 (Fig. 8), and the Ira C. Keller Fountain 
in Portland Oregon, designed by Lawrence Halprin in 
1969 (Fig. 9). Concrete was also popular for building 
interiors, with ornamental features and exposed 
structural elements recognized as part of the design 
aesthetic (See Figs. 10 and 11 in sidebar). 
3 

4 
The expanded use of concrete provided new opportunities to 
create dramatic spaces and ornate architectural detail on the 
interiors of buildings, at a significant cost savings over traditional 
construction practices. The architectural design of the Berkeley 
City Club in Berkeley, California, expressed Moorish and Gothic 
elements in concrete on the interior of the building (Fig. 10). Used 
as a woman's social club, the building was designed by noted 
California architect Julia Morgan and constructed in 1929. The 
vaulted ceilings, columns, and ornamental capitals of the lobby 
and the ornamental arches and beamed ceiling of the "plunge" are 
all constructed of concrete. 
Historic Interiors 
Figure 10. The Berkeley City Club has significant interior spaces and features of 
concrete construction, including the lobby and pool. Photos: Una Gilmartin (left) 
and Brian Kehoe (right), Wiss, Janney, Elstner Associates, Inc. 
The historic character of a building's interior can also be conveyed 
in a more utilitarian manner in terms of concrete features and 
finishes (Fig. 11). The exposed concrete structure-columns, 
capitals, and drop panels-is an integral part of the character 
of this old commercial building in Minneapolis. 
In concrete 
warehouse and factory buildings of the early twentieth century, 
exposed concrete columns and formboard finish concrete slab 
ceilings are common features as seen in this warehouse, now 
converted for use as a parking garage and shops. 
Figure 11. Whether in a circa 1925 office (left) or in a parking garage 
and retail facility (right), exposed concrete structures help characterize 
these building interiors. Photo: Minnesota Historical Society (left). 
Concrete Characteristics 
Concrete is composed of fine (sand) and 
coarse (crushed stone or gravel) aggregates 
and paste made of portland cement and water. 
The predominant material in terms of bulk is 
the aggregate. Portland cement is the binder 
most commonly used in modern concrete. It 
is commercially manufactured by blending 
limestone or chalk with clays that contain 
alumina, silica, lime, iron oxide and magnesia, 
and heating the compounds together to high 
temperatures. The hydration process that 
occurs between the portland cement and water 
results in formation of an alkali paste that 
surrounds and binds the aggregate together as 
a solid mass. 
The quality of the concrete is dependent on 
the ratio of water to the binder; binder content; 
sound, durable, and well-graded aggregates; 
compaction during placement; and proper 
curing. The amount of water used in the mix 
affects the concrete permeability and strength. 
The use of excess water beyond that required 
in the hydration process results in more 
permeable concrete, which is more susceptible 
to weathering and deterioration. Admixtures 
are commonly added to concrete to adjust 
concrete properties such as setting or hardening 
time, requirements for water, workability, and 
other characteristics. For example, the advent 
of air entraining agents in the 1930s provided 
enhanced durability for concrete. 
During the twentieth century, there was 
a steady rise in the strength of ordinary 
concrete as chemical processes became better 
understood and quality control measures 
improved. In addition, the need to protect 
embedded reinforcement against corrosion 
was acknowledged. Requirements for concrete 
cover over reinforcing steel, increased cement 
content, decreased water-cement ratio, and air 
entrainment all contributed to greater concrete 
strength and improved durability. 
Mechanisms and Modes of 
Deterioration 
Causes of Deterioration 
Concrete deterioration occurs primarily because 
of corrosion of the embedded steel, degradation 
of the concrete itself, use of improper techniques 
or materials in construction, or structural 
problems. The causes of concrete deterioration 
must be understood in order to select an 
appropriate repair and protection system. 

Figure 8. The Chess Pavilion in Chicago's Lincoln Park 
was designed by architect Morris Webster and constructed 
in 1956. The pavilion is a distinctive landscape feature, 
with its reinforced concrete cantilevered slab that provides 
cover for chess players. 
Figure 9. The Ira C. Keller Fountain in Portland, Oregon, 
was designed by Lawre11ce Halprin and constructed in 
1969. The fountain is constructed primarily of concrete 
pillars with formboard textures and surrounding elements, 
patterned with geometric lines, which facilitate the path 
of water. Photo: Anita Washko, Wiss, Janney, Elstner 
Associates, Inc. 
While reinforcing steel has played a pivotal role in 
expanding the applications of concrete in twentieth 
century architecture, corrosion of this steel has also 
caused deterioration in many historic structures. 
Reinforcing steel embedded in the concrete is normally 
surrounded by a passivating 
oxide layer that, when present, 
protects the steel from corrosion 
and aids in bonding the 
steel and concrete. When the 
concrete's normal alkaline 
environment (above a pH 
of 10) is compromised and 
the steel is exposed to water, 
water vapor, or high relative 
humidity, corrosion of the 
steel reinforcing takes place. A 
reduction in alkalinity results 
from carbonation, a process that 
occurs when the carbon dioxide 
in the atmosphere reacts with 
calcium hydroxide and moisture 
in the concrete. Carbonation 
starts at the concrete 's exposed 
surface but may extend to the 
reinforcing steel over time. 
When carbonation reaches 
the metal reinforcement, the 
concrete no longer protects the 
steel from corrosion. 
Corra ion of embedded 
reinforcing steel may be 
initiated and accelerated 
if 
calcium chloride was added to 
the concrete as a set accelerator 
during original construction 
to promote more rapid curing. 
It may also take place if the 
concrete is later exposed to 
deicing salts, as may occur 
during the winter in northern 
climates. Seawater or other 
marine environments can 
also provide large amounts 
of chloride, either from 
inadequately washed original aggregate or from 
exposure of the concrete to seawater. 
Corros ion-related damage to reinforced concrete is 
the result of rust, a product of the corrosion process of 
steel, which expands and thus requires more space in 
the concrete than the steel did at the time of installation . 
This change in volume of the steel results in expansive 
forces, which cause cracking and spalling of the 
adjacent concrete (Fig. 12). Other signs of corrosion of 
embedded steel include delamination of the concrete 
(planar separations parallel to the surface) and rust 
staining ( often a precursor to spalling) on the concrete 
near the steel. 
Lack of proper maintenance of building elements 
such as roofs and drainage systems can contribute to 
water-related deterioration of the adjacent concrete, 
particularly when concrete is saturated with water 
and then exposed to freezing temperatures. As water 
within the concrete freezes, it 
expands and exerts forces on 
the adjacent concrete. Repeated 
freezing and thawing can result 
in the concrete cracking and 
delaminating. Such damage 
appears as surface degradation, 
including severe scaling and 
micro-cracking that extends 
into the concrete. The condition 
is most often observed near 
the surface of the concrete but 
can also eventually occur deep 
within the concrete. This type 
of deterioration is usually most 
severe at joints, architectural 
details, and other areas with 
more surface exposure to 
weather. 
In the second half of 
the twentieth century, concrete 
has utilized entrained air (the 
incorporation of microscopic 
air bubbles) to provide 
enhanced protection against 
damage due to cyclic freezing 
of saturated concrete. 
The use of certain aggregates 
can also result in deterioration 
of the concrete. Alkali­
aggregate reactions-in some 
cases alkali-silica reaction 
(ASR)-occur when alkalis 
normally present in cement 
react with certain aggregates, 
leading to the development of 
an expansive crystalline gel. 
When this gel is exposed to 
moisture, it expands and causes 
cracking of the aggregate and 
concrete matrix. Deleterious 
aggregates are typically found only in certain areas of 
the country and can be detected through analysis by an 
experienced petrographer. Low-alkali cements as well 
as fly ash are used today in new construction to prevent 
such reactions where this problem may occur . 
Problems Specifically Encountered with 
Historic Concrete 
Materials and workmanship used in the construction 
of historic concrete structures, particularly those built 
before the First World War, sometimes present potential 
sources of problems. For example, where the aggregate 
consisted of cinder from burned coal or crushed brick, 
5 

6 
the concrete tends to be weak and porous 
because these aggregates absorb water. Some of 
these aggregates can be extremely susceptible 
to deterioration when exposed to moisture 
and cyclic freezing and thawing. Concrete 
was sometimes compromised by inclusion of 
seawater or beach sand that was not thoroughly 
washed with fresh water, a condition more 
common with coastal fortifications built prior to 
1900. The sodium chloride present in seawater 
and beach sand accelerates the rate of corrosion 
of the reinforced concrete. 
Another problem encountered with historic 
concrete is related to poor consolidation of the 
concrete during its placement in forms, or in molds in the case 
of precasting. This problem is especially prevalent in highly 
ornamental units. Early twentieth century concrete was often 
tamped or rodded into place, similar to techniques used in 
forming cast stone. Poorly consolidated concrete often contains 
voids ("bugholes" or "honeycombs"), which can reduce the 
protective concrete cover over the embedded reinforcing 
bars, entrap water, and, 
if sufficiently large and strategically 
numerous, reduce localized concrete strength. Vibration 
technology has improved over time and flowability agents are 
also used today to address this problem. 
A common type of deterioration observed in concrete is the 
effect of weathering from exposure to wind, rain, snow, and 
salt water or spray. Weathering appears as erosion of the 
cement paste, a condition more prevalent in northern regions 
where precipitation can be highly acidic. This results in the 
exposure of the aggregate particles on the exposed concrete 
surface. Variations may occur in the aggregate exposure due 
to differential erosion or dissolution of exposed cement paste. 
Erosion can also be caused by the mechanical action of water 
channeled over concrete, such as by the lack of drip grooves in 
belt courses and sills, and by inadequate drainage. 
In addition, 
high-pressure water when used for cleaning can also erode the 
concrete surface. 
In concrete structures built prior to the First World War, 
concrete was often placed into forms in relatively short 
vertical lifts due to limitations in lifting and pouring 
techniques available at the time. Joints between different 
concrete placements (often termed cold joints or lift lines) may 
sometimes be considered an important part of the character of 
a concrete element (Fig. 13). However, wide joints may permit 
water to infiltrate the concrete, resulting in more rapid paste 
erosion or freeze-thaw deterioration of adjacent concrete in 
cold climates. 
In the early twentieth century, concrete was sometimes placed 
in several layers parallel to the exterior surface. A base concrete 
was first created with formwork and then a more cement rich 
mortar layer was applied to the exposed vertical face of the 
Figure 12. The concrete lighthouse at the Kilauea Point 
Light Station, Kilauea, Kauai, Hawaii, was constructed 
circa 1913. The concrete, which was a good quality, high 
strength mix for its day, is in good condition after almost 
one hundred years in service. Deterioration in the form of 
spa/ling related to corrosion of embedded reinforcing steel 
has occurred primarily in areas of higher ornamentation 
such as projecting bands and brackets (see close-up photo). 
Figure 13. Fort Casey on Admiralty Head, Fort Casey, Washington, was 
constructed in 1898. The lift lines from placement of concrete are clearly 
visible on the exterior walls and characterize the finished appearance. 

base concrete. The higher cement content in the facing 
concrete provided a more water-resistant outer layer 
and finished surface. The application of a cement-rich 
top layer, referred to in some early concrete publications 
as "waterproofing," was also used on top surfaces of 
concrete walls, or as the top layer in sidewalks. With this 
type of concrete construction, deterioration can occur 
over time as a result of debonding between layers, and 
can proceed very rapidly once the protective cement-rich 
layer begins to break down. 
It is common for historic concrete to have a highly 
variable appearance, including color and finish texture. 
Different levels of aggregate exposure due to paste 
erosion are often found in exposed aggregate concrete. 
This variability in the appearance of historic concrete 
increases the level of difficulty in assessing and repairing 
weathered concrete. 
Signs of Distress and Deterioration 
Characteristic signs of failure in concrete include 
cracking, spalling, staining, and deflection. Cracking 
occurs in most concrete but will vary in depth, width, 
direction, pattern, and location, and can be either active 
or dormant (inactive). Active cracks can widen, deepen, 
or migrate through the concrete, while dormant cracks 
remain relatively unchanged in size. Some dormant 
cracks, such as those caused by early age shrinkage of 
the concrete during curing, are not a structural concern 
but when left unrepaired, can provide convenient 
channels for moisture penetration and subsequent 
damage. Random surface cracks, also called map cracks 
due to their resemblance to lines on a map, are usually 
related to early-age shrinkage but may also indicate 
other types of deterioration such as alkali-silica reaction . 
Structural cracks can be caused by temporary or 
continued overloads, uneven foundation settling, seismic 
forces, or original design inadequacies. Structural cracks 
are active 
if excessive loads are applied to a structure, if 
the overload is continuing, or if settlement is ongoing. 
These cracks are dormant if the temporary overloads 
have been removed or 
if differential settlement has 
stabilized. Thermally-induced cracks result from 
stresses produced by the expansion and contraction 
of the concrete during temperature changes. These 
cracks frequently occur at the ends or re-entrant corners 
of older concrete structures that were built without 
expansion joints to relieve such stress. 
Spalling (the loss of surface material) is often associated 
with freezing and thawing as well as cracking and 
delamination of the concrete cover over embedded 
reinforcing steel. Spalling occurs when reinforcing 
bars corrode and the corrosion by-products expand, 
creating high stresses on the adjacent concrete, which 
cracks and is displaced. Spalling can also occur when 
water absorbed by the concrete freezes and thaws (Fig . 
14). 
In addition, surface spalling or scaling may result 
from the improper finishing, forming, or other surface 
phenomena when water-rich cement paste (laitance) 
rises to the surface. The resulting weak material is 
vulnerable to spalling of thin layers, or scaling. In some 
cases, spalling of the concrete can diminish the load­
carrying capacity of the structure. 
Deflection is the bending or sagging of structural beams, 
joists, or slabs, and can be an indication of deficiencies in 
the strength and structural soundness of concrete. This 
condition can be produced by overloading, corrosion 
of embedded reinforcing, or inadequate design or 
construction, such as use of low-strength concrete or 
undersized reinforcing bars. 
Staining of the concrete surface can be related to soiling 
from atmospheric pollutants or other contaminants, 
dirt accumulation, and the presence of organic growth. 
However, stains can also indicate more serious 
underlying problems, such as corrosion of embedded 
reinforcing steel, improper previous surface treatments, 
alkali-aggregate reaction, or efflorescence, the deposition 
of soluble salts on the surface of the concrete as a result 
of water migration (Fig. 15). 
Figures 14. Layers of architectural concrete that have debonded 
(spa/led) from the surface were removed from a historic water tank 
during the investigation performed to assess existing conditions. 
Photos: Anita Washko, Wiss, Janney, Elstner Associates, Inc. 
7 

8 
Planning for Concrete Preservation 
The significance of a historic concrete building or 
structure-including whether it is important for its 
architectural or engineering design, for its materials 
and construction techniques, or both -guides decision 
making about repair and, if needed, replacement 
methods. Determining the causes of deterioration is also 
central to the development of a conservation and repair 
plan. With historic concrete buildings, one of the more 
difficult challenges is allowing for sufficient time during 
the planning phase to analyze the concrete, develop 
mixes, and provide time for adequate aging of mock-ups 
for matching to the original concrete. 
An understanding of the original construction 
techniques ( cement characteristics, mix design, original 
intent of assembly, type of placement, precast versus 
cast in place, etc.) and previous repair work performed 
on the concrete is important in determining causes 
of existing deterioration and the susceptibility of the 
structure to potential other types of deterioration . 
For example, concrete placed in short lifts (individual 
concrete placements) or constructed in precast segments 
will have numerous joints that can provide entry points 
for water infiltration. Inappropriate prior repairs, such 
as installation of patches using an incompatible material, 
can affect the future performance of the concrete. Such 
prior repairs may require corrective work. 
As with other preservation projects, three primary 
approaches are usually considered for historic concrete 
structures: 
maintenance, repair, or replacement. 
Maintenance and repair best achieve the preservation 
goal of minimal intervention and the greatest retention 
of existing historic fabric. However, where elements of 
the building are severely deteriorated or where inherent 
problems with the material lead to ongoing failures, 
replacement may be necessary. 
During planning, information is gathered through 
research, visual survey, inspection openings, and 
laboratory studies. The material should then be 
reviewed by professionals experienced in concrete 
deterioration to help evaluate the nature and causes of 
the concrete problems, to assess both the short-term and 
long-term effects of the deterioration, and to formulate 
proper repair approaches. 
Condition Assessment 
A condition assessment of a concrete building or 
structure should begin with a review of all available 
documents related to original construction and prior 
repairs. While plans and specifications for older 
concrete buildings are not always available, they can 
be an invaluable resource and every attempt should be 
made to find them. They may provide information on 
the composition of the concrete mix or on the type and 
location of reinforcing bars. If available, documents 
related to past repairs should also be reviewed to 
Figure 15. Evidence of 
moisture movement through
concrete 
is apparent 
in the form of mineral 
deposits on the concrete 
surface. Cyclic freezing 
and thawing of entrapped 
moisture, and corrosion of 
embedded reinforcement, 
have also contributed to 
deterioration of the concrete 
column on this fence at 
Crocker Field in Fitchburg, 
Massachusetts, designed by 
the Olmsted Brothers. 
understand how the repairs were made and to help 
evaluate their anticipated performance and service life. 
Archival photographs can also provide a valuable source 
of information about original construction. 
A visual condition survey will help identify and 
evaluate the extent, types, and patterns of distress 
and deterioration. The American Concrete Institute 
offers several useful guides on how to perform a visual 
condition survey of concrete. Generally, the condition 
assessment begins with an overall visual survey, 
followed by a close-up investigation of representative 
areas to obtain more detailed information about modes 
of deterioration. 
A number of nondestructive testing methods can be 
used in the field to evaluate concealed conditions. Basic 
techniques include sounding with a hand-held hammer 
(or for horizontal surfaces, a chain) to help identify areas 
of delamination. More sophisticated techniques include 
impact-echo testing (Fig. 16), ground penetrating radar, 
pulse velocity, and other methods that characterize 
concrete thickness and locate voids or delaminations. 
Magnetic detection instruments are used to locate 
embedded reinforcing steel and can be calibrated to 
identify the size and depth of reinforcement. Corrosion 
measurements can be taken using copper-copper 
sulfate half-cell tests or linear polarization techniques to 
determine the probability or rate of active corrosion of 
the reinforcing steel. 
To further evaluate the condition of the concrete, 
samples may be removed for laboratory study to 
determine material components and composition, 
and causes of deterioration. Samples need to be 
representative of existing conditions but should be taken 
from unobtrusive locations. Laboratory studies of the 
concrete may include petrographic evaluation following 
ASTM C856, 
Practice for Petrographic Examination 
of Hardened Concrete. Petrographic examination, 
consisting of microscopical studies performed by a 
geologist specializing in the evaluation of construction 
materials, is performed to determine air content, water­
cement ratio, cement content, and general aggregate 
characteristics. Laboratory studies can also include 

chemical analyses to determine chloride content, sulfate 
content, and alkali levels of the concrete; identification 
of deleterious aggregates; and determination of depth 
of carbonation. Compressive strength studies can 
be conducted to evaluate the strength of the existing 
concrete and provide information for repair work. The 
laboratory studies provide a general identification of 
the original concrete's components and aggregates, 
and evidence of damage due to various mechanisms 
including cyclic freezing and thawing, alkali-aggregate 
reactivity, or sulfate attack. Information gathered 
through laboratory studies can also be used to help 
develop a mix design for the repair concrete. 
Figure 16. Impact echo testing is performed on a concrete structural 
slab to help determine depth of deterioration. In this method, a short 
pulse of energy is introduced into the structure and a transducer 
mounted on the impacted surface of the structure receives the 
reflected input waves or echoes. These waves are analyzed to help 
identify flaws and deterioration within the concrete. 
Cleaning 
As with other historic structures, concrete structures are 
cleaned for several reasons: to improve the appearance 
of the concrete, as a cyclical maintenance measure, or 
in preparation for repairs. Consideration should first be 
given to whether the historic concrete structure needs to 
be cleaned at all. If cleaning is required, then the gentlest 
system that will be effective should be selected. 
Three primary methods are used for cleaning concrete: 
water methods, abrasive surface treatments, and 
chemical surface treatments. Low-pressure water (less 
than 200 psi) or steam cleaning can effectively remove 
surface soiling from sound concrete ; however, care is 
required on fragile or deteriorated surfaces. In addition, 
water and steam methods are typically not effective in 
removing staining or severe soiling. Power washing 
with high-pressure water is sometimes used to clean or 
remove coatings from sound, high-strength concrete, but 
high-pressure water washing is generally damaging to 
and not appropriate for concrete on historic structures. 
When used with proper controls and at very low 
pressures (typically 35 to 75 psi), microabrasive 
surface treatments using very fine particulates, such 
as dolomitic limestone powder, can sometimes clean 
effectively. However, microabrasive cleaning may alter 
the texture and surface reflectivity of concrete. Some 
concrete can be damaged even by fine particulates 
applied at very low pressures. 
Chemical surface treatments can clean effectively 
but may also alter the appearance of the concrete by 
bleaching the concrete, removing the paste, etching 
the aggregate, or otherwise altering the surface. 
Detergent cleaners or mild, diluted acid cleaners may 
be appropriate for removal of staining or severe soiling. 
Cleaning products that contain strong acids such as 
hydrochloric (muriatic) or hydrofluoric acid, which will 
damage concrete and are harmful to persons, animals, 
site features, and the environment, should not be used. 
For any cleaning process, trial samples should be 
performed prior to full-scale implementation. The 
intent of the cleaning program should not be to return 
the structure to a like new appearance. Concrete can 
age gracefully, and as long as soiling is not severe or 
deleterious, many structures can still be appreciated 
without extensive cleaning. 
Methods of Maintenance and Repair 
The maintenance of historic concrete often is thought of 
in terms of appropriate cleaning to remove unattractive 
dirt or soiling materials. However, the implementation 
of an overall maintenance plan for a historic structure is 
the most effective way to help protect historic concrete. 
For examples, the lack of maintenance to roofs and 
drainage systems can promote water related damage 
to adjacent concrete features. The repeated use of 
deicing salts in winter climates can pit the surface of old 
concrete and also may promote decay in embedded steel 
reinforcements. Inadequate protection of concrete walls 
adjacent to driveways and parking areas can result in the 
need for repair work later on. 
The maintenance of historic concrete involves the regular 
inspection of concrete to establish baseline conditions 
and identify needed repairs. Inspection tasks involve 
monitoring protection systems, including sealant joints, 
expansion joints, and protective coatings; reviewing 
existing conditions for development of distress such as 
cracking and delaminations; documenting conditions 
observed; and developing and implementing a cyclical 
repair program. 
Sealants are an important part of maintenance of historic 
concrete structures. Elastomeric sealants, which have 
replaced traditional oil-resin based caulks for many 
applications, are used to seal cracks and joints to keep 
out moisture and reduce air infiltration. Sealants are 
commonly used at windows and door perimeters, 
at interfaces between concrete and other materials, 
and at attachments to or through walls or roofs, such 
as with lamps, signs, or exterior plumbing fixtures. 
9 

10 
Figure 17. (a) The 63rd Street Beach House was constructed on the shoreline of Chicago in 1919. The highly exposed aggregate concrete of the 
exterior walls of the beach house was used for many buildings in the Chicago parks as an alternative to more expensive stone construction. Photo: 
Leslie Schwartz Photography. (b) Concrete deterioration included cracking, spa/ling, and delamination caused by corrosion of embedded reinforcing 
steel and concrete damage due to cyclic freezing and thawing. (c) Various sizes and tt;pes of aggregates were reviewed for matching to the original 
concrete materials. (d) Mock-ups of the concrete repair mix were prepared for comparison to the original concrete. Considerations included aggregate 
type and size, cement color, proportions, aggregate exposure, and surface finish. (e) The craftsman finished the surface to replicate the original 
appearance in a mock-up on the structure. Here, he used a nylon bristle brush to remove loose paste and expose the aggregate, creating a variable 
surface to match the adjacent original concrete. 
Where used for crack repairs on historic facades, the 
finished appearance of the sealant application must 
be considered, as it may be visually intrusive. In some 
cases, sand can be broadcast onto the surface of the 
sealant to help conceal the repair. 
Urethane and polyurethane sealants are often used to
