Repository: Sandrone-83/UniCostraction

# Edilizia_Pack — Training Pack per LLM del mondo costruzioni

Materiale di addestramento per costruire un LLM esperto di **edilizia, costruzioni,
progettazione, impiantistica, sicurezza cantieri, appalti, gestione del cantiere,
materiali, domotica/smart home, design, estetica, comfort abitativo e prezzi dei
materiali** — dall'artigiano al general contractor. **Tutto a licenza commerciale
libera, verificata una per una** (vedi `licenze_audit.json`).

## Cosa contiene

| Cartella / file | Contenuto | Licenza |
| --- | --- | --- |
| `parsed/manuali_us_gov.jsonl` | 13 manuali tecnici federali USA: impianti idraulici (US Navy Utilitiesman 1-2-3), carpenteria metallica (Steelworker x3), rilievo e

File: Edilizia_Pack/raw/us_gov_pdf/nps_preservation-brief-15-concrete.txt (part 2 of 2)
15 
seal joints and cracks in concrete structures, paving, 
and walkways; these sealants provide a service life of 
up to ten years. High-performance silicone sealants 
also are often used with concrete, as they provide a 
range of movement capabilities and a service life of 
twenty years or more. Some silicone sealants may stain 
adjacent materials, which may be a problem with more 
porous concrete, and may also tend to accumulate 
dust and dirt. The effectiveness of sealants for sealing 
joints and cracks depends on numerous factors 
including proper surface preparation and application. 
Sealants should be examined as part of routine 
maintenance inspections, as these materials deteriorate 
faster than their substrates and must be replaced 
periodically as a part of cyclical maintenance. 
Repair of historic concrete may be required to 
address deterioration because the original design and 
construction did not provide for long-term durability, 
or to facilitate a change in use of the structure. 
Examples include increasing concrete cover to protect 
reinforcing steel and reducing water infiltration into the 
structure by repair of joints. Any such improvements 
must be thoroughly evaluated for compatibility with 
the original design and appearance. Care is required in 
all aspects of historic concrete repair, including surface 
preparation; installation of formwork; development 
of the concrete mix design; and concrete placement, 
consolidation, and curing. 
An appropriate repair program addresses existing 
distress and reduces the rate of future deterioration, 
which in many cases involves moisture-related issues. 
The repair program should incorporate materials and 
methods that are sympathetic to the existing materials 
in character and appearance, and which provide good 
long-term performance. 
In addition, repair materials 
should age and weather similarly to the original 
materials. In order to best achieve these goals, concrete 
repair projects should be divided into three phases: 
development of trial repair procedures, trial repairs and 
evaluation, and production repair work. 

For any concrete repair project, the process of investigation, 
laboratory analysis, trial samples, mock-ups, and full-scale 
repairs allows ongoing refinement of the repair work as 
well as implementation of quality-control measures. The 
trial repair process provides an opportunity for the owner, 
architect, engineer, and contractor to evaluate the concrete 
mix design and the installation and finishing techniques for 
the repairs from both technical and aesthetic standpoints. 
The final repair materials and procedures should match 
the original concrete in appearance while meeting the 
established criteria for durability. Information gathered 
through trial repairs and mock-ups is invaluable in refining 
the construction documents prior to the start of the overall 
repair project (Fig. 17). 
Surface Preparation 
In undertaking surface preparation for historic concrete 
repair, care must be taken to limit removal of existing 
material while still providing an appropriate substrate for 
repairs. This is particularly important where ornamentation 
and fine details are involved. Preparation for localized 
repairs usually begins with removal of the loose concrete 
to determine the general extent of the repair, followed by 
saw-cutting the perimeter of the repair area. The repair area 
should extend beyond the area of concrete deterioration 
to a sufficient extent to provide a sound substrate. When 
repairing concrete with an exposed aggregate or other 
special surface texture, a sawcut edge may be too visually 
evident. To hide the repair edge, techniques such as lightly 
hand-chipping the edge of the patch may be used to 
conceal the joint between the original concrete and the new 
repair material. The depth to which the concrete needs to 
be removed may be difficult to determine without invasive 
probing in the repair area. Removal of concrete should 
typically extend beyond the level of the reinforcing steel, if 
present, so that the patch encapsulates the reinforcing steel, 
which provides mechanical attachment for the repair. 
If the concrete was originally of lower strength and quality, 
the assessment of present soundness is more difficult. 
Deteriorated and unsound concrete is typically removed 
using pneumatic chipping hammers. Removal of concrete 
in historic structures is better controlled by using smaller 
chipping hammers or hand tools. The area of the concrete 
to be repaired and the exposed reinforcing steel are 
then cleaned, usually by careful sandblast and air blast 
procedures applied only within the repair area. Adjacent 
original concrete surfaces should be protected during this 
work. 
In some cases, project constraints such as dust control 
may limit the ability to thoroughly clean the concrete and 
steel. For example, it may be necessary to use needle scaling 
(a small pneumatic impact device) and wire brushing 
instead of sandblasting. 
Supplemental steel may be needed when existing 
reinforcing steel is severely deteriorated, or if reinforcing 
steel is not present in repair areas. Exposed existing 
reinforcing and other embedded steel elements can be 
cleaned, primed, and painted with a corrosion-inhibiting 
coating. The patching material should be reinforced 
and mechanically attached to the existing concrete. 
Reinforcement materials used in repairs most often 
include mild steel, epoxy-coated steel, or stainless steel, 
depending on existing conditions. 
Formwork and Molds 
Special formwork is needed to recreate ornamental 
concrete features-which may be complex, in high 
relief, or architecturally detailed-and to provide special 
surface finishes such as wood form board textures. 
Construction of the formwork itself requires particular 
skill and craftsmanship. Reusable forms can be used for 
concrete ornamentation that is repeated across a building 
facade, or precast concrete elements may be used to 
replace missing or unrepairable architectural features. 
Formwork for ornamental concrete is often created using 
a four-step process: a casting of the original concrete is 
taken; a plaster replica of the unit is prepared; a mold or 
form is made from the plaster replica; and a new concrete 
unit is cast. Custom formwork and molds are often the 
work of specialty companies, such as precasters and cast 
stone fabricators. 
The process of forming architectural features or special 
surface textures is particularly challenging if early age 
stripping (removal of formwork early in the concrete 
curing process) is needed to perform surface treatment 
on the concrete. Timing for formwork removal is related 
to strength gain, which in turn is partly dependent on 
temperature and weather conditions. Early age removal of 
formwork in highly detailed concrete can lead to damage 
of the new concrete that has not yet gained sufficient 
strength through curing. 
Selection of Repair Materials and Mix Design 
Selection and design of proper repair materials is a 
critical component of the repair project. This process 
requires evaluation of the performance, characteristics, 
and limitations of the repair materials, and may involve 
laboratory testing of proposed materials and trial repairs. 
The materials should be selected to address the specific 
type of repair required and to be compatible with special 
characteristics of the original concrete. Some modern 
repair materials are designed to have a high compressive 
strength and to be impermeable. Even though inherently 
durable, these newer materials may not be appropriate for 
use in repairing a low strength historic concrete. 
The concrete's durability, or resistance to deterioration, 
and the materials and methods selected for repair 
depend on its composition, design, and quality of 
workmanship. In most cases, a 
mix design for durable 
replacement concrete should use materials similar to 
those of the original concrete mix. Prepackaged materials 
are often not appropriate for repair of historic concrete. 
The concrete patching material can be air entrained or 
polymer-modified if subject to exterior exposure, and 
should incorporate an appropriate selection of aggregate 
and cement type, and proper water content and water 
11 

• • I \ \ I ·' • 
~ , . , \ ,•'!' ·1\\ 
... ,.· \:• .... <..,_~, ,·,··i "')·'·,·. ;·· q . l .. • ~~ I • ~ . •'· • . • , 
. , ... \ ... j\ ·;.,♦ .. ;.,; .... ·• ,\' 
. ~•. - ' f • I . • I, ' • l ' . \' . ,• • ) • 
1· ·. '~ ;·• I ,. i \.: , ~ ' f , 
12 
to cement ratio. Some admixtures, including polymer modifiers, 
may change the appearance of the concrete mix. Design of the 
concrete patching material should address characteristics required 
for durability, workability, strength gain, compressive strength, 
and other performance attributes. During installation of the 
repair, skilled workmanship is required to ensure proper mixing 
procedures, placement, consolidation, and curing. 
Figure 18. (a) Exposed aggregate precast concrete is 
sounded with a hammer to detect areas of deterioration. 
Corrosion of the exposed reinforcing steel bar has led to 
spalling of the adjacent concrete. (b) Samples of aggregate 
considered for use in repair concrete are compared to the 
original concrete materials in terms of size, color, texture, 
and reflectance. (c) Various sample panels are made using 
the selected concrete repair mix design for comparison to 
the original concrete on the building, and the mix design is 
adjusted based on review of the samples. (d) After removal 
of the spa/I, the concrete surface is prepared for installation 
of a formed patch. (e) Prior to placement of the concrete, 
a retarding agent is brush-applied to the inside face of the 
formwork to slow curing at the surface. After the concrete 
is partially cured, the forms are removed and the surface 
of the concrete is rubbed to remove some of the paste and 
expose the aggregate to match the original concrete. 
Matching and Repair Techniques for Historic Concrete 
Repair measures should be selected that retain as much of the 
original material as possible, while providing for removal of an 
adequate amount of deteriorated concrete to provide a sound 
substrate for a durable repair. The installed repair must visually 
match the existing concrete as closely as possible and should be 
similar in other aspects such as compressive strength, permeability, 
and other characteristics important in the mix design of the 
concrete (Fig. 18). 
Understanding the original construction techniques often provides 
opportunities in the design of repairs. For example, joints between 
the new and old concrete can be hidden in changes in surface 
profile and cold joints. The required patching mix for the concrete 
to be used in the repair will likely need to be specially designed 
to replicate the appearance of the adjacent historic concrete. A 
high level of craftsmanship is required for finishing of historic 
concrete, in particular to create the sometimes inconsistent finish 
and variation in the original concrete in contrast to the more even 
appearance required for most non-historic repairs. 
To match the various characteristics of the original concrete, trial 
mixes should be developed. These mixes need to take into account 
the types and colors of aggregates and paste present in the original 
concrete. Different mixes may be needed because of variations 
in the appearance and composition of the historic concrete. The 
trials should utilize different forming and finishing techniques 
to achieve the best possible match to the original concrete. Initial 
trials should first take place on site but off the structure. The mix 
designs providing the best match are then installed as trial repairs 
on the structure, and assessed after they have cured. 
Achieving compatibility between repair work and original 
concrete may be difficult, especially given the variability often 
present in historic concrete materials and finishes. Formed rather 
than trowel-applied patch repairs are recommended for durability, 
as forming permits better ranges of mix ingredients (such as coarse 
aggregates) and improved consolidation as compared to trowel­
applied repairs. Parge coatings usually are not recommended 
as they do not provide as durable repair as formed concrete. 
However, in some cases parge coatings may be appropriate to 
match an original parged surface treatment. Proper placement 
and finishing of the repair are important to obtain a match with 
the original concrete. To minimize problems associated with rapid 
curing of concrete, such as surface cracking, it is important to use 
proper curing methods and to allow for sufficient time. 
Hairline cracks that show no sign of increasing in size may often 
be left unrepaired. The width of the crack and the amount of 
movement usually limits the selection of crack repair techniques 
that are available. Although it is difficult to determine whether 
cracks are moving or non-moving, and therefore most cracks 

should be assumed to be moving, it is possible to repair 
non-moving cracks by installation of a cementitious 
repair mortar matching the adjacent concrete. It is 
generally desirable not to widen cracks prior to the mortar 
application. Repair mortar containing sand in the mix may 
be used for wider cracks; unsanded repair mortar may be 
used for narrower cracks. 
When it is desirable to re-establish the structural integrity 
of a concrete structure involving dormant cracks, epoxy 
injection repair has proven to be an effective procedure. 
Such a repair is made by first sealing the crack on both sides 
of a wall or structural member with epoxy, polyester, wax, 
tape, or cement slurry, and then injecting epoxy through 
small holes or ports drilled in the concrete. Once the epoxy 
in the crack has hardened, the surface sealing material 
may be removed; however, this type of repair is usually 
quite apparent. Although it may be possible to inject epoxy 
without leaving noticeable residue, this process is difficult 
and, in general, the use of epoxy repairs in visible areas of 
concrete on historic structures is not recommended . 
Active structural cracks (which move as loads are 
added or removed) and thermal cracks (which move as 
temperatures fluctuate) must be repaired in a manner that 
will accommodate the anticipated movement. In some more 
extreme cases, expansion joints may have to be introduced 
before crack repairs are undertaken. Active cracks may 
be filled with sealants that will adhere to the sides of 
the cracks and will compress or expand during crack 
movement. The design, detailing, and execution of sealant 
repairs require considerable attention, or they will detract 
from the appearance of the historic building. The routing 
and cleaning of a crack, and installation of an elastomeric 
sealant to prevent water penetration, is used to address 
cracks where movement is anticipated. However, unless 
located in a concealed area of the concrete, this technique 
is often not acceptable for historic structures because the 
repair will be visually intrusive (Fig. 19). Other approaches, 
such as installation of a cementitious crack repair, may need 
to be considered even though this type of repair may be less 
effective or have a shorter service life than a sealant repair. 
Figure 19. A high-speed grinder ia used to widen a crack in 
preparation for installation of a sealant. This process is called 
"routing." After the crack is prepared, the sealant is installed to 
prevent moisture infiltration through the crack. Although sealant 
repairs can provide a durable, watertight repair for moving cracks, 
they tend to be very visible. 
Replacement 
If specific components of historic concrete structures are 
beyond repair, replacement components can be cast to 
match historic ones. Replacement of original concrete 
should be carefully considered and viewed as a method of 
last resort. In some cases, such as for repeated ornamental 
units, it may be more cost-effective to fabricate precast 
concrete units to replace missing elements. The forms 
created for precast or cast-in-place units can then be used 
again during future repair projects. 
Careful mix formulation, placement, and finishing are 
required to ensure that replacement concrete units will 
match the historic concrete. There is often a tendency to 
make replacement concrete more consistent in appearance 
than the original concrete. The consistency can be in 
stark contrast with the variability of the original concrete 
due to original construction techniques, architectural 
design, or differential exposure to weather. Trial repairs 
and mock-ups are used to evaluate the proposed 
replacement concrete work and to refine construction 
techniques (Fig 20). 
Protection Systems 
Coatings and Penetrating Sealers. Protection systems 
such as a penetrating sealers or film forming coating 
are often used with non-historic structures to protect 
the concrete and increase the length of the service life 
of concrete repairs. However, film-forming coatings 
are often inappropriate for use on a historic structure, 
unless the structure was coated historically. Film­
forming coatings will often change the color and 
appearance of a surface, and higher build coatings can 
also mask architectural finishes and ornamental details. 
For example, the application of a coating on concrete 
having a formboard finish may hide the wood texture 
of the surface. Pigmented film-forming coatings are 
also typically not appropriate for use over exposed 
aggregate concrete, where the uncoated exposed surface 
contributes significantly to the historic character of 
13 

14 
Figure 20. (a) The Jefferson Davis Memorial in Fairview, Kentucky, 
constructed from 1917-1924, is 351 feet tall and constructed of 
unreinforced concrete. The walls of the memorial are 8 feet thick at the 
base and 2 feet thick at the top of the wall. Access to the monument 
for investigation was provided by rappelling techniques, while ground 
supported and suspended scaffolding was used to access the exterior during 
repairs. (b) The concrete was severely deteriorated at isolated locations, with 
spalling and damage from cyclic freezing and thawing of entrapped water. 
In addition, previous repairs were at the end of their service life and removal 
of deteriorated concrete and failed previous repairs was required. Light 
duty chipping hammers were used to avoid damage to adjacent material 
when removing deteriorated concrete to the level of sound concrete. (c) 
Field samples were performed to match the color, finish, and texture of the 
original concrete. A challenge in matching of historic concrete 
is achieving 
variabilitt; of appearance. (d) The completed surface after repairs exhibits 
intentional variability of the concrete surface to match the appearance of 
the original concrete. Some formwork imperfections that would normally be 
removed by finishing were intentionally left in place, to replicate the highly 
variable finish of the original concrete. (e) The Jefferson Davis Memorial 
after completion of repairs in 2004. Photo e: Joseph Lenzi, Sen/er, Campbell 
& Associates, Inc. 

concrete. In cases where the color of a substrate needs to 
be changed, such as to modify the appearance of existing 
repairs, an alternative to pigmented film-forming coatings is 
the use of pigmented stains. 
Many proprietary clear, penetrating sealers are currentl y 
available to protect concrete substrates. These products 
render fine cracks and pores within the concrete 
hydrophobic; however, they do not bridge or fill cracks. 
Clear sealers may change the appearance of the concrete in 
that treated areas become more visible after rain in contrast 
to the more absorptive areas of original concrete. Once 
applied, penetrating sealers cannot be effectively removed 
and are therefore considered irreversible . They should 
not be used on historic concrete without thorough prior 
consideration. However , clear penetrating sealers provide 
an important means of protection for historic concrete that 
is not of good quality and can help to avoid more extensive 
future repairs or replacement. Thus they are sometimes 
appropr iate for use on historic concrete. Once applied, these 
sealers will require periodic re-application. 
Waterproofing membranes are systems used to protect 
concrete surfaces such as roofs, terraces, plazas, or balconies, 
as well as surfaces below grade. Systems range from coal 
tar pitch membranes used on older buildings, to asphalt or 
urethane-based systems. On historic buildings, membrane 
systems are typically used only on surfaces that were 
originall y protected by a similar system and surfaces that are 
not visible from grade. Waterproofing membranes may be 
covered by roofing, paving, or other architectural finishes. 
Laboratory and field testing is recommended prior to 
application of a protection system or treatment on any 
concrete structure; testing is even more critical for historic 
structures because many such treatments are not reversible . 
As with other repairs, trial samples are important to 
evaluate the effectiveness of the treatment and to determine 
whether it will harm the concrete or affect it s appearance . 
Cathodic Protection. Corrosion is an electrochemical 
process in which electrons flow between cathodic (positi vely 
charged) and anodic (negatively charged) areas on a 
metal surface; corrosion occurs at the anodes. Cathodic 
protection is a technique used to control the corro sion of 
metal by making the whole metal surface the cathode of 
an electrochemical cell. This technique is used to protect 
metal structures from corrosion and is also sometimes 
used to protect steel reinforcement embedded in concrete. 
For reinforced concrete, cathodic protection is typically 
accomplished by connecting an auxiliary anode to the 
reinforcing so that the entire reinforcing bar becomes a 
cathode. 
In sacrificial anode (passive) systems , current flows 
naturally by galvanic action between the less noble anode 
(such as zinc) and the cathode. In impressed-current (active) 
systems , current is impressed between an inert anode 
(such as titanium) and the cathode . Cathodic protection is 
intended to reduce the rate of corrosion of embedded steel 
in concrete , which in turn reduces overall deterioration . 
Protecting embedded steel from corrosion helps to prevent 
concrete cracking and spalling. 
Impressed-current cathodic protection is the most 
effective means of mitigating steel corrosion and has 
been used in practical structural applications since the 
1970s. However, impressed-current cathodic protection 
systems are typically the most costly to install and 
require substantial ongoing monitoring, adjustment, 
and maintenance to ensure a proper voltage output 
(protection current) over time. Sacrificial anode cathodic 
protection dates back to the 1800s, when the hulls of 
ships were protected using this technology. Today 
many industries utilize the concept of sacrificial anode 
cathodic protection for the protection of steel exposed 
to corrosive environments. It is less costly than an 
impressed-current system, but is somewhat less effective 
and requires reapplication of the anode when it becomes 
depleted. 
Re-alkalization. Another technique currently available 
to protect concrete is realkalization, which is a process 
to restore the alkalinity of carbonated concrete. The 
treatment involves soaking the concrete with an alkaline 
solution, in some cases forcing it into the concrete to 
the level of the reinforcing steel by passage of direct 
current. These actions increase the alkalinity of the 
concrete around the reinforcement, thus restoring the 
protective alkaline environment for the reinforcement. 
Like impressed-current cathodic protection methods, it 
is costly. Other corrosion methods are also available but 
have a somewhat shorter history of use. 
Careful evaluation of existing conditions, the causes and 
nature of distress, and environmental factors is essential 
before a protection method is selected and implemented. 
Not every protection system will be effective on each 
structure. 
In addition, the level of intrusion caused by 
the protection system must be carefully evaluated before 
it is used on a historic concrete structure. 
Summary 
In the United States, concrete has been a popular 
construction material since the late nineteenth century 
and recently has gained greater recognition as a historic 
material. Preservation of historic concrete requires a 
thorough understanding of the causes and types of 
deterioration, as well as of repair and replacement 
materials and methods. It is important that adequate 
time is allotted during the planning phase of a project 
to provide for trial repairs and mock-ups in order 
to evaluate the effectiveness and aesthetics of the 
repairs. Careful design is essential and, as with other 
preservation efforts, the skill of those performing 
the work is critical to the success of the repairs. The 
successful repair of many historic concrete structures 
in recent years demonstrates that the techniques and 
materials now available can extend the life of such 
structures and help ensure their preservation. 
15 

16 
Selected Reading 
Acknowledgements 
Paul Gaudette is an engineer with Wiss, Janney, Elstner Associates, Inc., in Chicago, Illinois. Deborah Slaton is an architectural 
conservator with Wiss, Janney, Elstner Associates, Inc., in Northbrook, Illinois. All photographs by Paul Gaudette unless otherwise 
stated. Front cover image: Kyle Normandin, Wiss, Janney, Elstner Associates, Inc. 
The authors wish to thank William Bing Coney, author of the first edition of this preservation brief, who served as a peer reviewer 
for the current edition. In addition, the authors gratefully acknowledge the assistance of the following individuals as peer reviewers 
of this brief: Ame Johnson and Una Gilmartin, Wiss, Janney, Elstner Associates, Inc.; Robert Joyce, Quality Restorations, Inc.; Susan 
Macdonald, New South Wales Heritage Office; Miles T. Murray, Restruction Corporation; and Jack Pyburn, OJP/Architect, Inc. Anne 
E. Grimmer, Chad Randl, arid former staff Sharon C. Park, FAIA, of the Technical Preservation Services, National Park Service, offered 
valuable comments during development of the brief. Charles E. Fisher of the National Park Service was the technical editor for this 
publication project. 
This publication has been prepared pursuant to the National Historic Preservation Act of 1966, as amended, which directs the Secretary 
of the Interior to develop and make available information concerning historic properties. Comments about this publication should 
be addressed to: Charles E. Fisher, Technical Preservation Publications Program Manager, Technical Preservation Services-2255, 
National Park Service, 1849 C Street, NW, Washington, DC 20240. This publication is not copyrighted and can be reproduced without 
penalty. Normal procedures for credit to the authors and the National Park Service should be provided. The photographs used in 
this publication may not be used to illustrate other publications without permission of the owners. For more information about the 
programs of the National Park Service's Technical Preservation Services see our website at http://www.nps.gov/history/hps/tps.htrn 
ISBN: 978-0-16-078946-5 
U.S. 
Government Printing Office Stock Number: 024-005-01253-2 2007 
American Concrete 
Institute. Guide for Making a Condition Survey of Concrete in Service. ACI Committee 201, ACI 201.lR-92. 
American Concrete Institute. Guide to Evaluation of Concrete Structures before Rehabilitation. ACI Committee 364, ACI 364.lR-07. 
American Concrete Institute. Concrete Repair Guide. ACI Committee 546, ACI 546R-04. 
American Concrete Institute. Guide for Evaluation of Existing Concrete Buildings. ACI Committee 437, ACI 437R-03. 
Childe, H.L. Manufacture and Uses of Concrete Products and Cast Stone. London: Concrete Publications Limited, 1930. 
Collins, Peter. Concrete: The Vision of a New Architecture. New York, New York: Faber and Faber, 1959. 
Cowden, Adrienne B., comp. Historic Concrete: An Annotated Bibliography. Washington, D.C.: National Park Service, 1993. 
Komandant, August E. Contemporary Concrete Structures. New York, New York: McGraw Hill, 1972. 
Erlemann, Gustav G. "Steel Reinforcing Bar Specification in Old Structures." Concrete International, April 1999, 49-50. 
Federal Highway Administration. Guide to Nondestructive Testing of Concrete. FHWA Publication Number FHWA-SA-97-105. 
Gaudette, Paul E. "Special Considerations in Repair of Historic Concrete." Concrete Repair Bulletin, January/February 2000, 12-13. 
Jester, Thomas C., ed. Twentieth Century Building Materials. New York, New York: McGraw-Hill, 1995. 
Johnson, Ame P., and Seung Kyoung Lee. "Protection Methods for Historic Concrete at Soldier Field." Preserve and Play: Preserving 
Historic Recreation and Entertainment Sites. Washington, D.C.: Historic Preservation Education Foundation, National Council for 
Preservation Education, and National Park Service, 2006. 
Macdonald, Susan, ed. Concrete: Building Pathology. Osney Mead, Oxford, U.K.: Blackwell Science, 2003. 
McGovern, Martin S. "A Clear View of Sealers." Concrete Construction, January 2000, 53-58. 
Morton, W. Brown III, Gary L. Hurne, Kay D. Weeks, H. Ward Jandl, and Anne E. Grimmer. The Secretary of the Interior's Standards for 
Rehabilitation & Illustrated Guidelines for Rehabilitating Historic Buildings. Washington, D.C.: National Park Service, 1983, reprinted 1997. 
"Repairing Cracks." Concrete Repair Digest, August/September 1992, 160-164. Condensed from ACI document 224.lR-93. 
Slaton, Deborah. "Cleaning Historic Concrete." Concrete Repair Bulletin, January/February 2000, 14-15.
